Repository: DSvL07/SFE-Calculator

# SFE-Calculator

Predicts the stacking fault energy of an austenitic steel from its composition and temperature,
with an uncertainty range that has been validated against held-out laboratories, and a flag when
the alloy falls outside the limits of the training data.

Wei Xiong and XinHang Shi · Physical Metallurgy and Materials Design Laboratory,
Department of Mechanical Engineering and Materials Science, University of Pittsburgh

---

## Inputs and outputs

Temperature (K) and wt.% of C, Cr, Mn, Mo, N, Ni, Si, Al, with iron as the balance. Returns SFE
in mJ/m² with 50% and 90% intervals and a three-level applicability flag. Spreadsheets
(`.xlsx`, `.csv`, `.tsv`, `.txt`) are accepted with automatic column matching; see
`examples/example_alloys.csv`.

Five models are exposed side by side — a linear equation, extra trees, random forest, gradient
boosting, and a single decision tree — each walked in the browser rather than approximated.

## Validation

The training rows are not independent. Each comes from a published paper, and a paper is one
laboratory, one instrument, one calibration. Splitting rows at random puts measurements from the
same paper on both sides of the split, which lets a sufficiently flexible model recover that
laboratory's systematic offset and replay it at test time. The result is an accuracy figure that
does not survive contact with a new laboratory.

Every figure below therefore holds out **whole source papers**.

| Model | Papers held out | Rows shuffled | Gap |
|---|---|---|---|
| **Lab-corrected equation** | **7.84** | 7.77 | **+0.07** |
| Extra Trees (200) | 8.37 | 5.55 | +2.82 |
| Random Forest (200) | 8.54 | 5.76 | +2.78 |
| Gradient Boosting (100) | 8.72 | 5.80 | +2.92 |
| Decision Tree (depth 5) | 9.89 | 7.16 | +2.73 |

MAE, mJ/m². The gap column is the part of each model's apparent skill that was laboratory
recognition rather than chemistry. A 16-term linear equation with per-paper intercepts —
estimated during fitting, discarded at prediction — outperforms every ensemble under the
honest protocol, and is the only model whose advantage does not evaporate when the split
changes.

Intervals were built the same way: each of the 59 source papers was removed in turn, the model
refitted without it, and its alloys predicted blind. The nominal 90% interval achieved **90.3%**
empirical coverage. Conditional coverage holds at each flag level (90.6 / 89.5 / 89.5%); without
widening outside the tested composition limits it degrades to 74% while still claiming 90%.

### On the width of the interval

Across 181 pairs of near-identical steels measured in *different* laboratories, the two reported
values differ by 6.5 mJ/m² (median). The equation's own typical miss is 7.2. The model is at the
reproducibility floor of the source literature, and the interval width reflects that rather than
slack in the fit.

## Data

Training data is the compilation published with Wang & Xiong (2020), CC BY 4.0: 349 measurements
from 52 papers, plus 33 rows from the same workbook de-duplicated against it and filtered for
elements the model does not carry — 382 measurements from 59 papers.

## Limitations

- Inputs are limited to C, Cr, Mn, Mo, N, Ni, Si and Al. Ti, Nb, Cu, Co, W and V are **treated as
  iron**, so grades carrying them (321, 347, 904L) are approximated.
- Aluminium appears in 32 of 382 rows. Its coefficient is large and the least well constrained in
  the model.
- Calibrated over 94–598 K. The interface flags temperatures outside that.
- Quoted accuracy is for alloys from laboratories absent from the training set. Predictions for
  rows already in the compilation will appear better than the model is.
- Fitted on 382 measurements. This is a screening and design tool, not a replacement for
  measurement.

## Citation

Please cite the source dataset:

> Wang, X. and Xiong, W. Stacking fault energy prediction for austenitic steels: thermodynamic
> modeling vs. machine learning. *Science and Technology of Advanced Materials* **21**(1), 626–634
> (2020). https://doi.org/10.1080/14686996.2020.1808433

and this calculator, via the *Cite this repository* button (reads `CITATION.cff`).

## Licensing

Code and interface: **MIT** (`LICENSE`).

The embedded training data is **CC BY 4.0**, © the authors of Wang & Xiong (2020). `index.html`
contains both, so reuse of the file carries the attribution requirement that MIT alone would not
impose. See `NOTICE.md`.

File: example_alloys.csv
Alloy,Temperature (K),C (wt.%),Cr (wt.%),Mn (wt.%),Mo (wt.%),N (wt.%),Ni (wt.%),Si (wt.%),Al (wt.%),Source paper
Yonezawa-01,300.0,0.023,16.85,0.85,2.33,0.006,13.93,0.02,0.0,Yonezawa (2013)
Hultman-02,300.0,0.026,20.3,0.031,0.0,0.022,29.4,0.037,0.026,Hultman (2016)
Olson1976-03,241.3,0.0,18.0,0.0,0.0,0.0,14.0,0.0,0.0,Olson1976
Tian-04,300.0,0.1497,0.0,31.2843,0.0,0.0,0.0,2.7212,0.0,Tian (2009)
Gavriljuk-05,300.0,0.4,18.48,9.64,0.0,0.066,16.3,0.45,0.0,Gavriljuk (1998)
Fawley-06,300.0,0.017,25.0,0.0,0.0,0.047,20.0,0.0,0.0,Fawley (1968)
Petrov-07,300.0,0.0,18.5,9.6,0.0,0.54,16.1,0.0,0.0,Petrov (2003)
Hultman-08,300.0,0.039,20.5,8.2,0.0,0.029,13.3,0.05,0.0,Hultman (2016)
Dulieu1964-09,300.0,0.05,8.5,0.025,0.0,0.0,11.84,0.14,0.0,Dulieu1964
Lehnhoff-10,300.0,0.028,11.06,1.09,0.0,0.0034,15.05,0.002,0.05,Lehnhoff (2014)
TianX-11,300.0,0.68,0.0,24.8,0.0,0.0,0.0,0.0,6.27,Tian X (2008)
Ojima2009-12,300.0,0.01,19.13,0.01,0.01,0.0,9.96,0.01,0.0,Ojima2009
Bracke-13,300.0,0.25,5.6,16.2,0.0,0.114,0.0,0.14,0.0,Bracke (2007)
Stoltz-14,300.0,0.018,18.2,8.96,0.0,0.52,7.46,0.24,0.0,Stoltz (1980)
Petrov-15,300.0,0.0,15.0,17.0,0.0,0.06,0.0,0.0,0.0,Petrov (2003)
Gavriljuk-16,132.79,0.4,18.48,9.64,0.0,0.066,16.3,0.45,0.0,Gavriljuk (1998)
Gavriljuk-17,173.29,0.03,18.48,9.64,0.0,0.398,16.3,0.45,0.0,Gavriljuk (1998)
Lee-18,300.0,0.03,17.54,9.82,0.0,0.69,0.0,0.17,0.0,Lee (2010)
Kim-19,300.0,0.15,0.0,25.0,0.0,0.0,0.0,0.0,1.5,Kim (2011)-2
Pierce-20,300.0,0.0071,0.0,27.5,0.0,0.0,0.0,2.89,2.74,Pierce (2014)
